Repository: strath-ace/TITAN

# TITAN v0.2 "ATLAS"

|   |   |
| :---: | :--- |
|<img src="https://github.com/strath-ace/TITAN/blob/rc_v02_atlas/TITAN-logo.png" width="200" height="116"> | TransatmospherIc flighT simulAtioN <br /> A python code for multi-fidelity and multi-physics simulations of access-to-space and re-entry|

**This release candidate is still under development.**

Please contact tommy.williamson@strath.ac.uk with any issues.

# Usage
Read the docs online at https://tommywilliamson.github.io/TITAN-Docs/

### Optional
Submodule installation is required if you wish to use the extended functionality of TITAN. First clone the git submodules

```console
git submodule update --init --recursive
cd ./Executables
```

#### Mutation++
The mutation++ package is an optional method to compute the freestream conditions. The library can be compiled and installed as follows

```console
python mutation_patch.py
cd ./mutationpp
mkdir build
cd build
cmake .. -DCMAKE_BUILD_TYPE=Release
make install
cd ..
pip install .
```

#### AMGio
AMGio is a library that is required to perform mesh I/O for adaptation when running high-fidelity simulations. The installation can be particular depending on your gcc version. The following has been verified for gcc v14 and v15.

```console
CFLAGS="-Wno-return-mismatch -Wno-implicit-function-declaration" pip install --config-settings editable_mode=compat -e amgio/su2gmf/
ln -s ./amgio/su2gmf/su2_to_gmf.py ./su2_to_gmf.py
ln -s ./amgio/su2gmf/gmf_to_su2.py ./gmf_to_su2.py
```

### GRAM model
TITAN has the capability to use the NASA-GRAM <https://software.nasa.gov/software/MFS-33888-1> to retrieve the atmospheric properties of Earth, Neptune and Uranus. The user needs to request NASA to use the atmospheric model.

Once the GRAM tool is compiled, the user needs to link the binaries, and place them in the Executables folder

### PATO
TITAN can use PATO for thermal response calculations. In order to do so one must create another conda environment named "pato" (case sensitive), note if the name is different TITAN will not be able to run PATO.

```console
conda deactivate
conda config --add channels conda-forge
conda config --add channels pato.devel
conda config --set channel_priority strict
conda create -y --name pato -c conda-forge -c pato.devel pato
```

## Setting up the Configuration file 

An explanation of the Configuration file can be found in the Config_temmplate.cfg file, in the root folder.

TITAN will read the configuration file using the config parser package. The file is divided into several subsections:

### Options
* **Num_iters** - Maximum number of iterations
* **Load_State** - Load the last simulation state
* **Fidelity** - Select the level of the aerothermodynamics in the simulation (Low/High/Multi)
* **Output_folder** - Folder where the simulation solution is stored
* **Load_mesh** - Flag to indicate if the mesh should be loaded (if already pre-processed in previous simulation)
* **Load_state** - Flag to resume the simulation (overrules the flag Load_mesh)

### Trajectory
* **Altitude** - Initial altitude [meters]
* **Velocity** - Initial Velocity [meters/second]
* **Flight_path_angle** - Initial FLight Path Angle [degree]
* **Heading_angle** - Initial Heading Angle [degree]
* **Latitude** - Initial Latitude [degree]
* **Longitude** - Initial Longitude [degree]

### Model
* **Planet** - Name of the planel (Earth, Neptune, Uranus)
* **Vehicle** - Flag for use of custom vehicle parameters (Mass, Nose radius, Area of reference)
* **Drag** - Flag for use of drag model (if Vehicle = True)

### Vehicle
* **Mass** - Mass of the vehicle [kg]
* **Nose_radius** - Nose radius of the vehicle [meters]
* **Area_reference** - Area of reference for coefficient computation  [meters^2]
* **Drag_file** - Name of the Drag model containing the Mach vs drag coefficient information in TITAN/Model/Drag

### Freestream
* **method** - Method used for the computation of the freestream (Standard, Mutationpp, GRAM)
* **model** - Atmospheric model (Earth - NRLMSISE00,GRAM ; Neptune - GRAM; Uranus - GRAM)

### GRAM
* **MinMaxFactor** - Value of the MinMaxFactor for the NeptuneGRAM
* **ComputeMinMaxFactor** - Automatic computation of the MinMaxFactor for the NeptuneGRAM (see NeptuneGRAM manual. 0 = False, 1 = True)
* **SPICE_Path** - Path for the SPICE database
* **GRAM_Path** - Path for GRAM software (required for Earth GRAM)

### Time
* **Time_step** - Value of the time step [second]

### SU2
* **Solver** - Solver to be used in CFD simulation (EULER/NAVIER_STOKES or NEMO_EULER/NEMO_NAVIER_STOKES)
* **Num_iters** - Number of CFD iterations
* **Conv_method** - Convective scheme (Default = AUSM)
* **Adapt_iter** - Number of mesh adaptations
* **Num_cores** - Number of cores to run CFD simulation
* **Muscl** - Flag for MUSCL reconstruction (Yes/No)
* **Cfl** - CFL number

File: material_database_new.xml
<?xml version="1.0" encoding="UTF-8"?>
<materialList>
	<creationDate>2023-06-28</creationDate>
	<metalMaterial>
		<name>drama-AA7075</name>
		<comment>Class example for aluminium alloys, values from ESTIMATE, calibrated in MADRE activity</comment>
		<catalycity>1.0</catalycity>
		<density>2813.0</density>
		<specificHeatCapacity>
			<values>293,877.5;313,885.5;333,893.5;353,901.5;373,911.5;393,923.5;413,936.6;433,947.6;453,965.6;473,1002.6;493,1068.6;513,1106.6;533,1084.6;553,1049.6;573,1042.6;593,1079.6;613,1120.6;633,1159.6;653,1198.7;673,1233.7;693,1259.7;713,1257.7;733,1102.7;753,1069.7;773,1069.7;793,1077.7;813,1086.4;833,1096.1;850.0,1131.6;</values>
		</specificHeatCapacity>
		<meltingHeat>400000.0</meltingHeat>
		<meltingTemperature>850.0</meltingTemperature>
		<emissivity>
			<values>50.0,0.4;</values>
		</emissivity>
		<heatConductivity>
			<values>293,163.89;313,164.95;333,166.53;353,168.46;373,170.61;393,172.84;413,175.05;433,177.10;453,178.92;473,180.43;493,181.58;513,182.31;533,182.60;553,182.44;573,181.84;593,180.83;613,179.45;633,177.78;653,175.93;673,173.97;693,172.06;713,170.36;733,169.08;753,168.39;773,168.54;793,169.05;813,162.63;833,145.74;850.0,128.19;</values>
		</heatConductivity>
		<oxideActivationTemperature>0.0</oxideActivationTemperature>
		<oxideEmissivity>
			<values>50.0,0.8;</values>
		</oxideEmissivity>
		<oxideHeatOfFormation>0.0</oxideHeatOfFormation>
		<oxideReactionProbability>0.0</oxideReactionProbability>
	</metalMaterial>
	<metalMaterial>
		<name>drama-A316</name>
		<comment>Class example for steel alloys, values from ESTIMATE, calibrated in MADRE activity and literature. It accounts for emissivity drop of the molten material</comment>
		<catalycity>0.4</catalycity>
		<density>7951.0</density>
		<specificHeatCapacity>
			<values>293.0,473.5;333.0,483.0;373.0,491.7;413.0,499.8;453.0,507.4;493.0,514.5;533.0,521.2;573.0,527.7;613.0,533.9;653.0,540.1;693.0,546.3;733.0,549.2;773.0,551.6;813.0,554.3;853.0,565.3;893.0,580.9;933.0,586.9;973.0,591.4;1013.0,595.4;1053.0,599.1;1093.0,602.5;1133.0,605.9;1173.0,609.4;1213.0,613.2;1253.0,617.3;1293.0,621.9;1333.0,627.3;1373.0,633.5;1413.0,640.6;1453.0,648.9;1493.0,658.5;1533.0,669.4;1573.0,682.0;1613.0,696.3;1653.0,712.4;1693.0,757.0;1722.15,803.9;</values>
		</specificHeatCapacity>
		<meltingHeat>270300</meltingHeat>
		<meltingTemperature>1665.0</meltingTemperature>
		<emissivity>
			<values>50.0,0.85;1664.0,0.85;1664.9,0.5;</values>
		</emissivity>
		<heatConductivity>
			<values>293.0,14.259;333.0,14.934;373.0,15.593;413.0,16.239;453.0,16.876;493.0,17.501;533.0,18.116;573.0,18.729;613.0,19.332;653.0,19.939;693.0,20.547;733.0,21.031;773.0,21.492;813.0,21.96;853.0,22.759;893.0,23.752;933.0,24.358;973.0,24.9;1013.0,25.419;1053.0,25.92;1093.0,26.405;1133.0,26.884;1173.0,27.363;1213.0,27.85;1253.0,28.346;1293.0,28.861;1333.0,29.408;1373.0,29.989;1413.0,30.608;1453.0,31.282;1493.0,32.015;1533.0,32.811;1573.0,33.688;1613.0,34.648;1653.0,35.695;1693.0,35.718;1722.15,35.15192;</values>
		</heatConductivity>
		<oxideActivationTemperature>0.0</oxideActivationTemperature>
		<oxideEmissivity>
			<values>50.0,0.8;</values>
		</oxideEmissivity>
		<oxideHeatOfFormation>0.0</oxideHeatOfFormation>
		<oxideReactionProbability>0.0</oxideReactionProbability>
	</metalMaterial>
	<metalMaterial>
		<name>drama-A316_Semi-Empirical</name>
		<comment>Class example for steel alloys, values from ESTIMATE, calibrated in MADRE activity and literature</comment>
		<catalycity>0.4</catalycity>
		<density>7951.0</density>
		<specificHeatCapacity>
			<values>293.0,473.5;333.0,483.0;373.0,491.7;413.0,499.8;453.0,507.4;493.0,514.5;533.0,521.2;573.0,527.7;613.0,533.9;653.0,540.1;693.0,546.3;733.0,549.2;773.0,551.6;813.0,554.3;853.0,565.3;893.0,580.9;933.0,586.9;973.0,591.4;1013.0,595.4;1053.0,599.1;1093.0,602.5;1133.0,605.9;1173.0,609.4;1213.0,613.2;1253.0,617.3;1293.0,621.9;1333.0,627.3;1373.0,633.5;1413.0,640.6;1453.0,648.9;1493.0,658.5;1533.0,669.4;1573.0,682.0;1613.0,696.3;1653.0,712.4;1693.0,757.0;1722.15,803.9;</values>
		</specificHeatCapacity>
		<meltingHeat>270300</meltingHeat>
		<meltingTemperature>1665.0</meltingTemperature>
		<emissivity>
			<values>1100.0,0.25;1655.0,0.8;</values>
		</emissivity>
		<heatConductivity>
			<values>293.0,14.259;333.0,14.934;373.0,15.593;413.0,16.239;453.0,16.876;493.0,17.501;533.0,18.116;573.0,18.729;613.0,19.332;653.0,19.939;693.0,20.547;733.0,21.031;773.0,21.492;813.0,21.96;853.0,22.759;893.0,23.752;933.0,24.358;973.0,24.9;1013.0,25.419;1053.0,25.92;1093.0,26.405;1133.0,26.884;1173.0,27.363;1213.0,27.85;1253.0,28.346;1293.0,28.861;1333.0,29.408;1373.0,29.989;1413.0,30.608;1453.0,31.282;1493.0,32.015;1533.0,32.811;1573.0,33.688;1613.0,34.648;1653.0,35.695;1693.0,35.718;1722.15,35.15192;</values>
		</heatConductivity>
		<oxideActivationTemperature>0.0</oxideActivationTemperature>
		<oxideEmissivity>
			<values>50.0,0.8;</values>
		</oxideEmissivity>
		<oxideHeatOfFormation>0.0</oxideHeatOfFormation>
		<oxideReactionProbability>0.0</oxideReactionProbability>
	</metalMaterial>
	<metalMaterial>
		<name>drama-Bat-Li</name>
		<comment>Equivalent material, based on engineering fit of the properties, should be nested</comment>
		<catalycity>1.0</catalycity>
		<density>2000.0</density>
		<specificHeatCapacity>
			<values>300.0,2780.0;630.0,2780.0;</values>
		</specificHeatCapacity>
		<meltingHeat>261000.0</meltingHeat>
		<meltingTemperature>630.0</meltingTemperature>
		<emissivity>
			<values>300.0,0.5;630.0,0.5;</values>
		</emissivity>
		<heatConductivity>
			<values>300.0,72.5;630.0,72.5;</values>
		</heatConductivity>
		<oxideActivationTemperature>0.0</oxideActivationTemperature>
		<oxideEmissivity>
			<values>50.0,0.8;</values>
		</oxideEmissivity>
		<oxideHeatOfFormation>0.0</oxideHeatOfFormation>
		<oxideReactionProbability>0.0</oxideReactionProbability>
	</metalMaterial>
	<metalMaterial>
		<name>drama-Bat-NiCd</name>
		<comment>Equivalent material, based on engineering fit of the properties, should be nested</comment>
		<catalycity>1.0</catalycity>
		<density>8770.0</density>
		<specificHeatCapacity>
			<values>300.0,338.0;1160.0,338.0;</values>
		</specificHeatCapacity>
		<meltingHeat>174500.0</meltingHeat>
		<meltingTemperature>1160.0</meltingTemperature>
		<emissivity>
			<values>300.0,0.5;1160.0,0.5;</values>
		</emissivity>
		<heatConductivity>
			<values>300.0,93.9;1160.0,93.9;</values>
		</heatConductivity>
		<oxideActivationTemperature>0.0</oxideActivationTemperature>
		<oxideEmissivity>
			<values>50.0,0.8;</values>
		</oxideEmissivity>
		<oxideHeatOfFormation>0.0</oxideHeatOfFormation>
		<oxideReactionProbability>0.0</oxideReactionProbability>
	</metalMaterial>
	<metalMaterial>
		<name>drama-Beryllium</name>
		<comment>Pure metal, values based on literature, conservative estimates according to DIVE</comment>
		<catalycity>1.0</catalycity>
		<density>1848.0</density>
		<specificHeatCapacity>
			<values>100.0,201.8379123;200.0,1107.833819;300.0,1827.748263;400.0,2215.334755;500.0,2434.815453;600.0,2589.384014;700.0,2714.43697;800.0,2824.843085;900.0,2927.592896;1000.0,3026.348114;1100.0,3123.216997;1200.0,3219.642036;1300.0,3316.178035;1400.0,3413.490762;1500.0,3511.913097;1526.0,3538.76564;1527.0,3328.82758;1560.0,3328.82758;</values>
		</specificHeatCapacity>
		<meltingHeat>1133000.0</meltingHeat>
		<meltingTemperature>1543.5</meltingTemperature>
		<emissivity>
			<values>50.0,0.8;</values>
		</emissivity>
		<heatConductivity>
			<values>300.0,216.0;1550.0,216.0;</values>
		</heatConductivity>
		<oxideActivationTemperature>0.0</oxideActivationTemperature>
		<oxideEmissivity>
			<values>50.0,0.8;</values>
		</oxideEmissivity>
		<oxideHeatOfFormation>0.0</oxideHeatOfFormation>
		<oxideReactionProbability>0.0</oxideReactionProbability>
	</metalMaterial>
	<metalMaterial>
		<name>drama-Carbon-Carbon</name>
		<comment>Class example for carbon-carbon composite materials, based on literature, equivalent metal according to DIVE</comment>
		<catalycity>1.0</catalycity>
		<density>1770.0</density>
		<specificHeatCapacity>
			<values>295.0,687.0;479.0,1174.0;580.0,1356.0;687.0,1490.0;810.0,1623.0;898.0,1689.0;995.0,1746.0;1083.0,1789.0;1183.0,1828.0;1275.0,1858.0;1612.0,1940.0;1953.0,2009.0;2207.0,2065.0;2446.0,2126.0;3600.0,2126.0;</values>
		</specificHeatCapacity>
		<meltingHeat>365000.0</meltingHeat>
		<meltingTemperature>3600.0</meltingTemperature>
		<emissivity>
			<values>295.0,0.85;3600.0,0.85;</values>
		</emissivity>
		<heatConductivity>
			<values>295.0,5.193;479.0,6.813;580.0,6.721;678.0,6.568;810.0,6.605;898.0,6.605;995.0,5.935;1083.0,5.73;1183.0,5.727;1275.0,5.985;1612.0,6.078;1953.0,5.69;2207.0,5.775;2446.0,5.268;3600.0,5.268;</values>
		</heatConductivity>
		<oxideActivationTemperature>0.0</oxideActivationTemperature>
		<oxideEmissivity>
			<values>50.0,0.8;</values>
		</oxideEmissivity>
		<oxideHeatOfFormation>0.0</oxideHeatOfFormation>
		<oxideReactionProbability>0.0</oxideReactionProbability>
	</metalMaterial>
	<metalMaterial>
		<name>drama-Copper</name>
		<comment>Pure metal, values based on literature and ESTIMATE, calibrated according to DIVE</comment>
		<catalycity>1.0</catalycity>
		<density>8960.0</density>
		<specificHeatCapacity>
			<values>0.0,252.0;100.0,252.0;200.0,356.0;300.0,385.0;400.0,399.0;500.0,408.0;600.0,417.0;700.0,425.0;800.0,433.0;900.0,442.0;1000.0,451.0;1100.0,464.0;1200.0,480.0;1300.0,506.0;1356.0,525.0;</values>
		</specificHeatCapacity>
		<meltingHeat>243000.0</meltingHeat>
		<meltingTemperature>1356.0</meltingTemperature>
		<emissivity>
			<values>50.0,0.6;</values>
		</emissivity>
		<heatConductivity>
			<values>200.0,413.0;293.0,393.0;373.0,384.0;473.0,380.0;573.0,376.5;650.0,363.0;750.0,357.0;850.0,351.0;950.0,344.0;1050.0,337.0;1150.0,331.0;1250.0,323.0;1356.0,323.0;</values>
		</heatConductivity>
		<oxideActivationTemperature>0.0</oxideActivationTemperature>
		<oxideEmissivity>
			<values>50.0,0.8;</values>
		</oxideEmissivity>
		<oxideHeatOfFormation>0.0</oxideHeatOfFormation>
		<oxideReactionProbability>0.0</oxideReactionProbability>
	</metalMaterial>
	<metalMaterial>
		<name>drama-El-Mat</name>
		<comment>Equivalent material, based on engineering fit of the properties, should be nested</comment>
		<catalycity>1.0</catalycity>
		<density>3000.0</density>
		<specificHeatCapacity>
			<values>293.0,790.0;646.0,790.0;</values>
		</specificHeatCapacity>
		<meltingHeat>49000.0</meltingHeat>
		<meltingTemperature>646.0</meltingTemperature>
		<emissivity>
			<values>50.0,0.4;</values>
		</emissivity>
		<heatConductivity>
			<values>293.0,41.9;646.0,41.9;</values>
		</heatConductivity>
		<oxideActivationTemperature>0.0</oxideActivationTemperature>
		<oxideEmissivity>
			<values>50.0,0.8;</values>
		</oxideEmissivity>
		<oxideHeatOfFormation>0.0</oxideHeatOfFormation>
		<oxideReactionProbability>0.0</oxideReactionProbability>
	</metalMaterial>
	<metalMaterial>
		<name>drama-HC-AA7075</name>
		<comment>Class example for honey-comb aluminium walls, values from ESTIMATE calibrated in MADRE activity, based on drama-AA7075</comment>
		<catalycity>1.0</catalycity>
		<density>450.0</density>
		<specificHeatCapacity>
			<values>293,877.5;313,885.5;333,893.5;353,901.5;373,911.5;393,923.5;413,936.6;433,947.6;453,965.6;473,1002.6;493,1068.6;513,1106.6;533,1084.6;553,1049.6;573,1042.6;593,1079.6;613,1120.6;633,1159.6;653,1198.7;673,1233.7;693,1259.7;713,1257.7;733,1102.7;753,1069.7;773,1069.7;793,1077.7;813,1086.4;833,1096.1;850.0,1131.6;</values>
		</specificHeatCapacity>
		<meltingHeat>400000.0</meltingHeat>
		<meltingTemperature>850.0</meltingTemperature>
		<emissivity>
			<values>50.0,0.4;</values>
		</emissivity>
		<heatConductivity>
			<values>293,163.89;313,164.95;333,166.53;353,168.46;373,170.61;393,172.84;413,175.05;433,177.10;453,178.92;473,180.43;493,181.58;513,182.31;533,182.60;553,182.44;573,181.84;593,180.83;613,179.45;633,177.78;653,175.93;673,173.97;693,172.06;713,170.36;733,169.08;753,168.39;773,168.54;793,169.05;813,162.63;833,145.74;850.0,128.19;</values>
		</heatConductivity>
		<oxideActivationTemperature>0.0</oxideActivationTemperature>
		<oxideEmissivity>
			<values>50.0,0.8;</values>
		</oxideEmissivity>
		<oxideHeatOfFormation>0.0</oxideHeatOfFormation>
		<oxideReactionProbability>0.0</oxideReactionProbability>
	</metalMaterial>
	<metalMaterial>
		<name>drama-HC-CFRP-4ply</name>
		<comment>Class example for honey-comb aluminium walls with CFRP face sheets, values from ESTIMATE calibrated in MADRE activity, based on drama-HC-AA7075</comment>
		<catalycity>1.0</catalycity>
		<density>450</density>
		<specificHeatCapacity>
			<values>200,913;300,913;400,1183;500,1332;600,1458;700,1522;800,1580;890,1623;</values>
		</specificHeatCapacity>
		<meltingHeat>400000.0</meltingHeat>
		<meltingTemperature>890.0</meltingTemperature>
		<emissivity>
			<values>250.0,0.8;890.0,0.8;</values>
		</emissivity>
		<heatConductivity>
			<values>293,163.89;313,164.95;333,166.53;353,168.46;373,170.61;393,172.84;413,175.05;433,177.10;453,178.92;473,180.43;493,181.58;513,182.31;533,182.60;553,182.44;573,181.84;593,180.83;613,179.45;633,177.78;653,175.93;673,173.97;693,172.06;713,170.36;733,169.08;753,168.39;773,168.54;793,169.05;813,162.63;833,145.74;853,128.19;873,109.69;890,89.99;</values>
		</heatConductivity>
		<oxideActivationTemperature>0.0</oxideActivationTemperature>
		<oxideEmissivity>
			<values>50.0,0.8;</values>
		</oxideEmissivity>
		<oxideHeatOfFormation>0.0</oxideHeatOfFormation>
		<oxideReactionProbability>0.0</oxideReactionProbability>
	</metalMaterial>
	<metalMaterial>
		<name>drama-HC-CFRP-8ply</name>
		<comment>Class example for honey-comb aluminium walls with CFRP face sheets, values from ESTIMATE calibrated in MADRE activity, based on drama-HC-AA7075</comment>
		<catalycity>1.0</catalycity>
		<density>450.0</density>
		<specificHeatCapacity>
			<values>200,913;300,913;400,1183;500,1332;600,1458;700,1522;800,1580;890,1623;</values>
		</specificHeatCapacity>
		<meltingHeat>400000.0</meltingHeat>
		<meltingTemperature>930.0</meltingTemperature>
		<emissivity>
			<values>250.0,0.8;930.0,0.8;</values>
		</emissivity>
		<heatConductivity>
			<values>293,163.89;313,164.95;333,166.53;353,168.46;373,170.61;393,172.84;413,175.05;433,177.10;453,178.92;473,180.43;493,181.58;513,182.31;533,182.60;553,182.44;573,181.84;593,180.83;613,179.45;633,177.78;653,175.93;673,173.97;693,172.06;713,170.36;733,169.08;753,168.39;773,168.54;793,169.05;813,162.63;833,145.74;853,128.19;873,109.69;893,89.99;930,77.20739;</values>
		</heatConductivity>
		<oxideActivationTemperature>0.0</oxideActivationTemperature>
		<oxideEmissivity>
			<values>50.0,0.8;</values>
		</oxideEmissivity>
		<oxideHeatOfFormation>0.0</oxideHeatOfFormation>
		<oxideReactionProbability>0.0</oxideReactionProbability>
	</metalMaterial>
	<metalMaterial>
		<name>drama-HiperCo</name>
		<comment>Class example for Iron-Cobalt ferromagnetic alloy, values from literature and ESTIMATE, calibrated on equipment test</comment>
		<catalycity>1.0</catalycity>
		<density>8120.0</density>
		<specificHeatCapacity>
			<values>200.0,378.0;300.0,421.0;400.0,450.0;500.0,479.0;600.0,503.0;700.0,527.0;800.0,550.0;900.0,586.0;1000.0,628.0;1100.0,678.0;1200.0,733.0;1300.0,826.0;1400.0,750.0;1500.0,674.0;1600.0,650.0;1700.0,641.0;1770.0,645.0</values>
		</specificHeatCapacity>
		<meltingHeat>275000.0</meltingHeat>
		<meltingTemperature>1753.0</meltingTemperature>
		<emissivity>
			<values>300.0,0.75;1750.0,0.75;1752.0,0.5</values>
		</emissivity>
		<heatConductivity>
			<values>300.0,10.0</values>
		</heatConductivity>
		<oxideActivationTemperature>0.0</oxideActivationTemperature>
		<oxideEmissivity>
			<values>50.0,0.8;</values>
		</oxideEmissivity>
		<oxideHeatOfFormation>0.0</oxideHeatOfFormation>
		<oxideReactionProbability>0.0</oxideReactionProbability>
	</metalMaterial>
	<metalMaterial>
		<name>drama-Inconel718</name>
		<comment>Class example for Nickel-Chromium alloy, values from literature and ESTIMATE, calibrated in literature</comment>
		<catalycity>1.0</catalycity>
		<density>8190.0</density>
		<specificHeatCapacity>
			<values>139.0,340.0;273.0,420.0;473.0,480.0;573.0,502.0;673.0,510.0;873.0,548.0;973.0,586.0;1073.0,657.0;1630.0,657.0;</values>
		</specificHeatCapacity>
		<meltingHeat>309000.0</meltingHeat>
		<meltingTemperature>1630.0</meltingTemperature>
		<emissivity>
			<values>1000.0,0.2;1574.0,0.9;</values>
		</emissivity>
		<heatConductivity>
			<values>294.0,11.3;366.0,12.5;477.0,14.4;588.0,16.1;699.0,17.8;810.0,19.6;921.0,21.3;1033.0,23.2;1144.0,24.9;1255.0,26.8;1366.0,28.7;1630.0,28.7;</values>
		</heatConductivity>
		<oxideActivationTemperature>0.0</oxideActivationTemperature>
		<oxideEmissivity>
			<values>50.0,0.8;</values>
		</oxideEmissivity>
		<oxideHeatOfFormation>0.0</oxideHeatOfFormation>
		<oxideReactionProbability>0.0</oxideReactionProbability>
	</metalMaterial>
	<metalMaterial>
		<name>drama-Inermet</name>
		<comment>Class example for Tungsten-Nickel-Copper alloy, values from literature, calibrated according to DIVE</comment>
		<catalycity>1.0</catalycity>
		<density>17350.0</density>
		<specificHeatCapacity>
			<values>300.0,149.0;373.0,166.0;473.0,187.0;673.0,233.0;873.0,286.0;1073.0,333.0;2708.0,333.0;</values>
		</specificHeatCapacity>
		<meltingHeat>189800.0</meltingHeat>
		<meltingTemperature>2708.0</meltingTemperature>
		<emissivity>
			<values>300.0,0.8;2708.0,0.8;</values>
		</emissivity>
		<heatConductivity>
			<values>300.0,141.4;373.0,147.2;473.0,152.4;673.0,159.0;873.0,169.1;1073.0,175.6;2708.0,175.6;</values>
		</heatConductivity>
		<oxideActivationTemperature>0.0</oxideActivationTemperature>
		<oxideEmissivity>
			<values>50.0,0.8;</values>
		</oxideEmissivity>
		<oxideHeatOfFormation>0.0</oxideHeatOfFormation>
		<oxideReactionProbability>0.0</oxideReactionProbability>
	</metalMaterial>
	<metalMaterial>
		<name>drama-Invar</name>
		<comment>Class example for Iron-Nickel alloy, values from literature and ESTIMATE, calibrated according to DIVE</comment>
		<catalycity>1.0</catalycity>
		<density>8050.0</density>
		<specificHeatCapacity>
			<values>293.0,515.0;800.0,540.0;1200.0,590.0;1500.0,620.0;1700.0,630.0;</values>
		</specificHeatCapacity>
		<meltingHeat>274000.0</meltingHeat>
		<meltingTemperature>1700.0</meltingTemperature>
		<emissivity>
			<values>800.0,0.25;1150.0,0.75;1400.0,0.75;1450.0,0.7;</values>
		</emissivity>
		<heatConductivity>
			<values>123.0,8.9;273.0,12.82;423.0,15.44;573.0,18.06;773.0,19.63;873.0,21.2;1200.0,22.0;1700.0,22.0;</values>
		</heatConductivity>
		<oxideActivationTemperature>0.0</oxideActivationTemperature>
		<oxideEmissivity>
			<values>50.0,0.8;</values>
		</oxideEmissivity>
		<oxideHeatOfFormation>0.0</oxideHeatOfFormation>
		<oxideReactionProbability>0.0</oxideReactionProbability>
	</metalMaterial>
	<metalMaterial>
		<name>drama-Iron</name>
		<comment>Pure metal, values based on literature and ESTIMATE, calibrated on equipment test</comment>
		<catalycity>0.4</catalycity>
		<density>7870.0</density>
		<specificHeatCapacity>
			<values>300.0,440.0;1808.0,440.0;</values>
		</specificHeatCapacity>
		<meltingHeat>272000.0</meltingHeat>
		<meltingTemperature>1808.0</meltingTemperature>
		<emissivity>
			<values>50.0,0.75;</values>
		</emissivity>
		<heatConductivity>
			<values>300.0,76.2;1808.0,76.2;</values>
		</heatConductivity>
		<oxideActivationTemperature>0.0</oxideActivationTemperature>
		<oxideEmissivity>
			<values>50.0,0.8;</values>
		</oxideEmissivity>
		<oxideHeatOfFormation>0.0</oxideHeatOfFormation>
		<oxideReactionProbability>0.0</oxideReactionProbability>
	</metalMaterial>
	<metalMaterial>
		<name>drama-SiC</name>
		<comment>Class example for silicon carbide semiconductor materials, based on literature and ESTIMATE, equivalent metal according to DIVE</comment>
		<catalycity>1.0</catalycity>
		<density>3159.50</density>
		<specificHeatCapacity>
			<values>293,663.3;343,762.2;393,844.7;443,913.1;493,969.6;543,1016.0;593,1054.0;643,1085.1;693,1110.5;743,1131.5;793,1148.7;843,1163.2;893,1175.4;943,1185.9;993,1195.1;1043,1203.3;1093,1210.7;1143,1217.4;1193,1223.6;1243,1229.2;1293,1234.2;1343,1238.7;1393,1242.5;1443,1245.8;1493,1248.6;1543,1250.7;1593,1252.5;1643,1253.9;1693,1255.4;3100.0,1260</values>
		</specificHeatCapacity>
		<meltingHeat>365000.0</meltingHeat>
		<meltingTemperature>3100.0</meltingTemperature>
		<emissivity>
			<values>50.0,0.85;</values>
		</emissivity>
		<heatConductivity>
			<values>293,176.98;343,152.61;393,134.19;443,120.63;493,110.44;543,102.43;593,95.77;643,89.96;693,84.71;743,79.88;793,75.38;843,71.17;893,67.25;943,63.59;993,60.20;1043,57.05;1093,54.15;1143,51.47;1193,49.00;1243,46.72;1293,44.62;1343,42.69;1393,40.90;1443,39.26;1493,37.74;1543,36.34;1593,35.05;1643,33.87;1693,32.79;3100.0,30.0</values>
		</heatConductivity>
		<oxideActivationTemperature>0.0</oxideActivationTemperature>
		<oxideEmissivity>
			<values>50.0,0.8;</values>
		</oxideEmissivity>
		<oxideHeatOfFormation>0.0</oxideHeatOfFormation>
		<oxideReactionProbability>0.0</oxideReactionProbability>
	</metalMaterial>
	<metalMaterial>
		<name>drama-SolarPanel-Mat</name>
		<comment>Equivalent material for solar panels, based on engineering fit of the properties, based on drama-HC-AA7075</comment>
		<catalycity>1.0</catalycity>
		<density>150.0</density>
		<specificHeatCapacity>
			<values>293,877.5;313,885.5;333,893.5;353,901.5;373,911.5;393,923.5;413,936.6;433,947.6;453,965.6;473,1002.6;493,1068.6;513,1106.6;533,1084.6;553,1049.6;573,1042.6;593,1079.6;613,1120.6;633,1159.6;653,1198.7;673,1233.7;693,1259.7;713,1257.7;733,1102.7;753,1069.7;773,1069.7;793,1077.7;813,1086.4;833,1096.1;850.0,1131.6;</values>
		</specificHeatCapacity>
		<meltingHeat>400000.0</meltingHeat>
		<meltingTemperature>850.0</meltingTemperature>
		<emissivity>
			<values>50.0,0.4;</values>
		</emissivity>
		<heatConductivity>
			<values>293,163.89;313,164.95;333,166.53;353,168.46;373,170.61;393,172.84;413,175.05;433,177.10;453,178.92;473,180.43;493,181.58;513,182.31;533,182.60;553,182.44;573,181.84;593,180.83;613,179.45;633,177.78;653,175.93;673,173.97;693,172.06;713,170.36;733,169.08;753,168.39;773,168.54;793,169.05;813,162.63;833,145.74;850.0,128.19;</values>
		</heatConductivity>
		<oxideActivationTemperature>0.0</oxideActivationTemperature>
		<oxideEmissivity>
			<values>50.0,0.8;</values>
		</oxideEmissivity>
		<oxideHeatOfFormation>0.0</oxideHeatOfFormation>
		<oxideReactionProbability>0.0</oxideReactionProbability>
	</metalMaterial>
	<metalMaterial>
		<name>drama-TiAl6v4</name>
		<comment>Class example for titanium alloys, values from ESTIMATE, calibrated in MADRE activity</comment>
		<density>4417.0</density>
	   	<catalycity>0.1</catalycity>
		<specificHeatCapacity>
			<values>293,545.9;333,555.2;373,564.5;413,573.8;453,583.1;493,592.4;533,601.7;573,611.0;613,620.3;653,629.6;693,637.1;733,643.6;773,646.1;813,648.8;853,666.0;893,706.6;933,747.2;973,771.0;1013,787.0;1053,806.8;1093,846.9;1133,920.9;1173,1073.4;1213,1292.7;1253,1043.1;1293,679.3;1333,681.0;1373,688.8;1413,698.4;1453,708.2;1493,718.3;1533,728.7;1573,739.4;1613,750.5;1653,762.1;1693,774.1;1733,786.5;1773,799.5;1813,813.0;1853,827.1;1893,841.8;1905,846.4;</values>
		</specificHeatCapacity>
		<meltingHeat>337700</meltingHeat>
		<meltingTemperature>1905</meltingTemperature>
		<emissivity>
			<values>1000.0,0.25;1400.0,0.8;</values>
		</emissivity>
		<heatConductivity>
			<values>293.15,6.6896;333.0,7.129;373.0,7.581;413.0,8.042;453.0,8.514;493.0,8.996;533.0,9.487;573.0,9.986;613.0,10.493;653.0,11.007;693.0,11.528;733.0,12.056;773.0,12.589;813.0,13.127;853.0,13.669;893.0,14.216;933.0,14.766;973.0,15.319;1013.0,15.874;1053.0,16.431;1093.0,16.989;1133.0,17.548;1173.0,18.106;1213.0,18.664;1253.0,19.221;1293.0,19.777;1333.0,20.33;1373.0,20.881;1413.0,21.428;1453.0,21.971;1493.0,22.51;1533.0,23.044;1573.0,23.572;1613.0,24.094;1653.0,24.609;1693.0,25.117;1733.0,25.617;1773.0,26.109;1813.0,26.592;1853.0,27.066;1893.0,27.529;1933.0,27.982;1973.0,27.191;1978.15,27.0403;</values>
		</heatConductivity>
		<oxideActivationTemperature>0.0</oxideActivationTemperature>
		<oxideEmissivity>
			<values>50.0,0.8;</values>
		</oxideEmissivity>
		<oxideHeatOfFormation>0.0</oxideHeatOfFormation>
		<oxideReactionProbability>0.0</oxideReactionProbability>
	</metalMaterial>
	<metalMaterial>
		<name>drama-Tungsten</name>
		<comment>Pure metal, values based on literature, conservative estimates according to DIVE</comment>
		<catalycity>1.0</catalycity>
		<density>19300.0</density>
		<specificHeatCapacity>
			<values>50.0,133.0;300.0,134.0;1500.0,135.0;3673.0,135.0;</values>
		</specificHeatCapacity>
		<meltingHeat>192000.0</meltingHeat>
		<meltingTemperature>3673.0</meltingTemperature>
		<emissivity>
			<values>300.0,0.6;3673.0,0.5;</values>
		</emissivity>
		<heatConductivity>
			<values>200.0,173.0;400.0,142.0;600.0,129.8;800.0,125.6;1000.0,119.3;1200.0,116.0;1400.0,112.6;1600.0,108.8;1800.0,105.5;2000.0,102.9;3673.0,100.0;</values>
		</heatConductivity>
		<oxideActivationTemperature>0.0</oxideActivationTemperature>
		<oxideEmissivity>
			<values>50.0,0.8;</values>
		</oxideEmissivity>
		<oxideHeatOfFormation>0.0</oxideHeatOfFormation>
		<oxideReactionProbability>0.0</oxideReactionProbability>
	</metalMaterial>
	<CFRPMaterial>
		<name>drama-CFRP</name>
		<comment>Class example for COPV tanks, based on literature, calibrated in literature</comment>
		<heatConductivityVirgin>
			<values>255.56,0.5925;311.11,0.6985;366.67,0.7609;422.22,0.8108;477.78,0.842;533.33,0.8607;811.11,1.0914;1088.9,1.3222;1366.7,1.528;1644.4,1.8087;1922.2,2.0394;2777.8,2.7941;5000.0,3.2618;</values>
		</heatConductivityVirgin>
		<emissivity>
			<values>300.0,0.85;3000.0,0.85;</values>
		</emissivity>
		<compositionRatio>0.62</compositionRatio>
		<Char>
			<densityFibre>1800.0</densityFibre>
			<specificHeatCapacityFibre>
				<values>77.0,9.0;173.0,340.0;273.0,644.0;373.0,918.0;573.0,1348.0;773.0,1620.0;1000.0,1800.0;1600.0,2000.0;</values>
			</specificHeatCapacityFibre>
			<heatConductivityChar>
				<values>255.56,0.4179;311.11,0.4927;366.67,0.5364;422.22,0.5675;477.78,0.5863;533.33,0.605;811.11,0.7609;1088.9,0.923;1366.7,1.0665;1644.4,1.2598;1922.2,1.4282;2777.8,1.9583;5000.0,2.2827;</values>
			</heatConductivityChar>
			<oxideHeatOfFormation>30300.0</oxideHeatOfFormation>
			<oxideActivationTemperature>1160.0</oxideActivationTemperature>
			<oxideReactionRate>0.63</oxideReactionRate>
		</Char>
		<Epoxy>
			<densityEpoxy>1150.0</densityEpoxy>
			<specificHeatCapacityEpoxy>
				<values>273.0,1110.0;373.0,1520.0;473.0,2110.0;</values>
			</specificHeatCapacityEpoxy>
			<specificHeatCapacityPyrolyzedGas>1675.0</specificHeatCapacityPyrolyzedGas>
			<heatPyrolysis>1350000.0</heatPyrolysis>
			<pyroActivationEnergy>2809.808</pyroActivationEnergy>
			<pyroReactionRate>5.1E-4</pyroReactionRate>
			<pyroReactionTerms>1</pyroReactionTerms>
			<blockingFactor>1.3</blockingFactor>
			<blowingFactor>10.4</blowingFactor>
		</Epoxy>
	</CFRPMaterial>
</materialList>
